Repository: swiesheier/bivariate-spline-hyperelasticity

# Bivariate Spline Hyperelasticity

This repository provides a MATLAB implementation of a data-driven constitutive modeling framework for incompressible isotropic hyperelasticity based on **bivariate B-spline surfaces**.

The key idea is to represent the strain-energy density function on the **physically admissible invariant domain**, enabling:

- full coupling between invariants,
- efficient use of model parameters,
- and **fast, robust calibration via linear least-squares**.

Despite its high expressiveness, the model remains **linear in its parameters**, allowing calibration in **well under one second**.

---

## Quick Start

Navigate to the `main` folder and run:

```matlab
run_fit_eq(struct('type', 'univariate'))
```

This fits the separable (univariate) spline model.

To fit the bivariate spline surface in mapped coordinates $(\xi,\eta)$, run:

```matlab
run_fit_eq(struct('type', 'surface_uv'))
```

After calibration, generate all plots and evaluation results using:

```matlab
postprocess_eq('fit_result_eq.mat')
```

This creates a postprocessing folder with:

 - model fits for UT, BT, PS
 - spline surface in $(\xi,\eta)$
 - pullback to $(I_1, I_2)$
 - parameter activation

## Example results

File: data/experimental/treloar/treloar_ET.csv
lambda,P_MPa
1.0497512437810947,0.15907586530865014
1.1044776119402986,0.24085580680289542
1.1293532338308458,0.2581299511028554
1.1890547263681595,0.33134755407511784
1.2985074626865674,0.43911344564730026
1.4129353233830848,0.5168577712296889
1.6716417910447763,0.6595990007046311
1.9353233830845773,0.7680268186962182
2.4875621890547266,0.9678218350308541
3.029850746268657,1.2448273653193258
3.4328358208955225,1.448273653193261
3.7512437810945274,1.720026477056776
4.074626865671641,1.9960924988789952
4.2636815920398,2.215788012726069
4.45771144278607,2.4569641065060956

File: data/experimental/treloar/treloar_PS.csv
lambda,P_MPa
1.019900497512438,0.06023530416586631
1.1094527363184081,0.15933209489035516
1.1791044776119404,0.24117609378002713
1.2985074626865674,0.3232336173211201
1.4527363184079605,0.4268998355860183
1.8358208955223883,0.5959259496508871
2.3781094527363185,0.7699271880938654
2.970149253731343,0.9527256421753889
3.4726368159203984,1.1265560608972303
3.9552238805970146,1.2960092242649408
4.378109452736318,1.473789849038071
4.701492537313433,1.6425597335212345
4.980099502487563,1.8197211368052433

File: data/experimental/treloar/treloar_UT.csv
lambda,P_MPa
1.1232147609332028,0.12915816552825277
1.245719861616251,0.21724474407877192
1.3856116384281023,0.30479907744167445
1.5863567816907655,0.3904905526479201
1.9001153197906504,0.4727224341346581
2.179100505632928,0.5560188059966285
2.4233123392176,0.640379668233833
3.024749401224164,0.8056417989887343
3.5740264348443187,0.9725006653064838
4.0363700878204565,1.1420207575623156
4.7698039563558945,1.486915639137762
5.364055708329638,1.8258671161181592
5.758360684822143,2.170939412756142
6.170229752505988,2.5358821963984735
6.399272598243592,2.8758094562228322
6.619888228510602,3.246606936928945
6.875277211035217,3.6163399272598244
7.0781513350483465,3.9468641887696254
7.185664862946866,4.310919897099263
7.2844850527809815,4.6752417280227085
7.435465271001509,5.037966823383305
7.5341967533043555,5.392087288210769
7.644815044797304,6.11319080989976
